Repository: ahmadr59-ops/pms-toolkit

# pms-toolkit
**Parse, validate and explore Piping Material Specifications (PMS) as open JSON.**

🔗 **Live dashboard demo:** https://ahmadr59-ops.github.io/pms-toolkit/ (synthetic sample data)

A PMS is the document that tells piping engineers which material, standard, schedule
and rating to use for every component in every pipe class. They are usually large,
table-heavy Word documents that are painful to search or reuse. `pms-toolkit` turns a
PMS into a clean, queryable **[Open PMS Schema](schema/README.md)** JSON — plus a CLI,
a rule-based validator, and a zero-dependency web dashboard.

> ⚠️ **Data notice.** A company's PMS is normally its proprietary/copyrighted document.

File: web/data/flanges_b16_47.json (part 1 of 6)
{
 "meta": {
  "schema": "flange-master v1",
  "standard": "ASME B16.47",
  "edition": "2025",
  "SYNTHETIC": false,
  "note": "Extracted from the user's licensed ASME B16.47-2025 tables. Copyrighted data - private use only, never commit or publish. Ratings apply to both Series; dimensions are keyed '<series>:<class>'. Class 75 exists in Series B only.",
  "pressure_units": "bar",
  "temp_units": "C",
  "dim_units": "mm",
  "classes": [
   75,
   150,
   300,
   400,
   600,
   900
  ],
  "nps_range": [
   26,
   60
  ],
  "verify_flags": [
   {
    "item": "Group 2.5 CL600: 475C=63.7 then 500C=64.4",
    "status": "CONFIRMED as printed in Table 21 of the standard (PDF checked); kept verbatim"
   },
   {
    "item": "Group 2.11 CL300: 475C=33.4 then 500C=34.1",
    "status": "CONFIRMED as printed in Table 27 of the standard (PDF checked); kept verbatim"
   }
  ]
 },
 "material_groups": [
  {
   "group": "1.1",
   "description": "C–Si C–Mn–Si C–Mn–Si C–Mn–Si–V 31/2Ni",
   "specs": [
    "A105",
    "A350 Gr. LF2",
    "A350 Gr. LF6 Cl. 1",
    "A350 Gr. LF3",
    "A216 Gr. WCB",
    "A515 Gr. 70",
    "A516 Gr. 70",
    "A537 Cl. 1"
   ],
   "max_temp_C": 538.0,
   "rating_table": "Table 3",
   "first_row_label": "min. to 38 [Note (6)]",
   "ratings": {
    "75": [
     [
      38.0,
      9.8
     ],
     [
      50.0,
      9.6
     ],
     [
      100.0,
      8.8
     ],
     [
      150.0,
      7.9
     ],
     [
      200.0,
      6.9
     ],
     [
      250.0,
      6.0
     ],
     [
      300.0,
      5.1
     ],
     [
      325.0,
      4.6
     ],
     [
      350.0,
      3.1
     ]
    ],
    "150": [
     [
      38.0,
      19.6
     ],
     [
      50.0,
      19.1
     ],
     [
      100.0,
      17.7
     ],
     [
      150.0,
      15.8
     ],
     [
      200.0,
      13.8
     ],
     [
      250.0,
      12.1
     ],
     [
      300.0,
      10.2
     ],
     [
      325.0,
      9.3
     ],
     [
      350.0,
      8.4
     ],
     [
      375.0,
      7.4
     ],
     [
      400.0,
      6.5
     ],
     [
      425.0,
      5.5
     ],
     [
      450.0,
      4.6
     ],
     [
      475.0,
      3.7
     ],
     [
      500.0,
      2.8
     ],
     [
      538.0,
      1.4
     ]
    ],
    "300": [
     [
      38.0,
      51.0
     ],
     [
      50.0,
      49.8
     ],
     [
      100.0,
      46.7
     ],
     [
      150.0,
      45.1
     ],
     [
      200.0,
      43.8
     ],
     [
      250.0,
      42.0
     ],
     [
      300.0,
      39.9
     ],
     [
      325.0,
      38.7
     ],
     [
      350.0,
      37.6
     ],
     [
      375.0,
      36.4
     ],
     [
      400.0,
      34.6
     ],
     [
      425.0,
      28.7
     ],
     [
      450.0,
      23.0
     ],
     [
      475.0,
      17.5
     ],
     [
      500.0,
      11.5
     ],
     [
      538.0,
      5.8
     ]
    ],
    "400": [
     [
      38.0,
      68.0
     ],
     [
      50.0,
      66.4
     ],
     [
      100.0,
      62.3
     ],
     [
      150.0,
      60.1
     ],
     [
      200.0,
      58.4
     ],
     [
      250.0,
      56.0
     ],
     [
      300.0,
      53.2
     ],
     [
      325.0,
      51.6
     ],
     [
      350.0,
      50.2
     ],
     [
      375.0,
      48.5
     ],
     [
      400.0,
      46.2
     ],
     [
      425.0,
      38.3
     ],
     [
      450.0,
      30.6
     ],
     [
      475.0,
      23.3
     ],
     [
      500.0,
      15.4
     ],
     [
      538.0,
      7.7
     ]
    ],
    "600": [
     [
      38.0,
      102.0
     ],
     [
      50.0,
      99.6
     ],
     [
      100.0,
      93.4
     ],
     [
      150.0,
      90.1
     ],
     [
      200.0,
      87.6
     ],
     [
      250.0,
      83.9
     ],
     [
      300.0,
      79.6
     ],
     [
      325.0,
      77.3
     ],
     [
      350.0,
      75.3
     ],
     [
      375.0,
      72.8
     ],
     [
      400.0,
      69.3
     ],
     [
      425.0,
      57.5
     ],
     [
      450.0,
      45.9
     ],
     [
      475.0,
      35.0
     ],
     [
      500.0,
      23.0
     ],
     [
      538.0,
      11.6
     ]
    ],
    "900": [
     [
      38.0,
      153.1
     ],
     [
      50.0,
      149.3
     ],
     [
      100.0,
      140.1
     ],
     [
      150.0,
      135.2
     ],
     [
      200.0,
      131.5
     ],
     [
      250.0,
      125.9
     ],
     [
      300.0,
      119.7
     ],
     [
      325.0,
      116.0
     ],
     [
      350.0,
      112.9
     ],
     [
      375.0,
      109.2
     ],
     [
      400.0,
      103.9
     ],
     [
      425.0,
      86.2
     ],
     [
      450.0,
      68.9
     ],
     [
      475.0,
      52.5
     ],
     [
      500.0,
      34.6
     ],
     [
      538.0,
      17.4
     ]
    ]
   },
   "notes": "NOTES: | (1)    Upon prolonged exposure to temperatures above 427°C, the carbide phase of steel may be converted to graphite. Permissible, but not | recommended for prolonged use above 427°C. | (2)    Only killed steel shall be used above 455°C. | (3)    Not to be used over 371°C. | (4)    Not to be used over 260°C. | (5)    Not to be used over 343°C. | (6)    See para. 2.5.3 for guidance on determining minimum temperatures."
  },
  {
   "group": "1.2",
   "description": "C–Mn–Si C–Mn–Si C–Mn–Si–V 21/2Ni 31/2Ni",
   "specs": [
    "A350 Gr. LF6 Cl. 2",
    "A216 Gr. WCC",
    "A352 Gr. LCC",
    "A352 Gr. LC2",
    "A352 Gr. LC3",
    "A203 Gr. B",
    "A203 Gr. E"
   ],
   "max_temp_C": 538.0,
   "rating_table": "Table 4",
   "first_row_label": "min. to 38 [Note (5)]",
   "ratings": {
    "75": [
     [
      38.0,
      9.9
     ],
     [
      50.0,
      9.8
     ],
     [
      100.0,
      8.8
     ],
     [
      150.0,
      7.9
     ],
     [
      200.0,
      6.9
     ],
     [
      250.0,
      6.0
     ],
     [
      300.0,
      5.1
     ],
     [
      325.0,
      4.6
     ],
     [
      350.0,
      3.1
     ]
    ],
    "150": [
     [
      38.0,
      19.8
     ],
     [
      50.0,
      19.5
     ],
     [
      100.0,
      17.7
     ],
     [
      150.0,
      15.8
     ],
     [
      200.0,
      13.8
     ],
     [
      250.0,
      12.1
     ],
     [
      300.0,
      10.2
     ],
     [
      325.0,
      9.3
     ],
     [
      350.0,
      8.4
     ],
     [
      375.0,
      7.4
     ],
     [
      400.0,
      6.5
     ],
     [
      425.0,
      5.5
     ],
     [
      450.0,
      4.6
     ],
     [
      475.0,
      3.7
     ],
     [
      500.0,
      2.8
     ],
     [
      538.0,
      1.4
     ]
    ],
    "300": [
     [
      38.0,
      51.7
     ],
     [
      50.0,
      51.7
     ],
     [
      100.0,
      51.5
     ],
     [
      150.0,
      50.2
     ],
     [
      200.0,
      48.6
     ],
     [
      250.0,
      46.3
     ],
     [
      300.0,
      43.6
     ],
     [
      325.0,
      42.0
     ],
     [
      350.0,
      40.1
     ],
     [
      375.0,
      38.1
     ],
     [
      400.0,
      34.6
     ],
     [
      425.0,
      28.7
     ],
     [
      450.0,
      23.0
     ],
     [
      475.0,
      16.9
     ],
     [
      500.0,
      11.5
     ],
     [
      538.0,
      5.8
     ]
    ],
    "400": [
     [
      38.0,
      68.9
     ],
     [
      50.0,
      68.9
     ],
     [
      100.0,
      68.7
     ],
     [
      150.0,
      66.9
     ],
     [
      200.0,
      64.8
     ],
     [
      250.0,
      61.8
     ],
     [
      300.0,
      58.1
     ],
     [
      325.0,
      56.0
     ],
     [
      350.0,
      53.5
     ],
     [
      375.0,
      50.7
     ],
     [
      400.0,
      46.2
     ],
     [
      425.0,
      38.3
     ],
     [
      450.0,
      30.6
     ],
     [
      475.0,
      22.6
     ],
     [
      500.0,
      15.4
     ],
     [
      538.0,
      7.7
     ]
    ],
    "600": [
     [
      38.0,
      103.4
     ],
     [
      50.0,
      103.4
     ],
     [
      100.0,
      103.0
     ],
     [
      150.0,
      100.3
     ],
     [
      200.0,
      97.2
     ],
     [
      250.0,
      92.7
     ],
     [
      300.0,
      87.2
     ],
     [
      325.0,
      83.9
     ],
     [
      350.0,
      80.2
     ],
     [
      375.0,
      76.1
     ],
     [
      400.0,
      69.3
     ],
     [
      425.0,
      57.5
     ],
     [
      450.0,
      45.9
     ],
     [
      475.0,
      33.9
     ],
     [
      500.0,
      23.0
     ],
     [
      538.0,
      11.6
     ]
    ],
    "900": [
     [
      38.0,
      155.1
     ],
     [
      50.0,
      155.1
     ],
     [
      100.0,
      154.6
     ],
     [
      150.0,
      150.5
     ],
     [
      200.0,
      145.8
     ],
     [
      250.0,
      139.0
     ],
     [
      300.0,
      130.8
     ],
     [
      325.0,
      125.9
     ],
     [
      350.0,
      120.3
     ],
     [
      375.0,
      114.2
     ],
     [
      400.0,
      103.9
     ],
     [
      425.0,
      86.2
     ],
     [
      450.0,
      68.9
     ],
     [
      475.0,
      50.8
     ],
     [
      500.0,
      34.6
     ],
     [
      538.0,
      17.4
     ]
    ]
   },
   "notes": "NOTES: | (1)    Upon prolonged exposure to temperatures above 427°C, the carbide phase of steel may be converted to graphite. Permissible, but not | recommended for prolonged use above 427°C. | (2)    Not to be used over 371°C. | (3)    Not to be used over 260°C. | (4)    Not to be used over 343°C. | (5)    See para. 2.5.3 for guidance on determining minimum temperatures."
  },
  {
   "group": "1.3",
   "description": "C–Si C–Mn–Si 21/2Ni 31/2Ni C–1/2Mo C–1/2Mo",
   "specs": [
    "A352 Gr. LCB",
    "A217 Gr. WC1",
    "A352 Gr. LC1",
    "A515 Gr. 65",
    "A516 Gr. 65",
    "A203 Gr. A",
    "A203 Gr. D"
   ],
   "max_temp_C": 538.0,
   "rating_table": "Table 5",
   "first_row_label": "min. to 38 [Note (6)]",
   "ratings": {
    "75": [
     [
      38.0,
      9.2
     ],
     [
      50.0,
      9.1
     ],
     [
      100.0,
      8.7
     ],
     [
      150.0,
      7.9
     ],
     [
      200.0,
      6.9
     ],
     [
      250.0,
      6.0
     ],
     [
      300.0,
      5.1
     ],
     [
      325.0,
      4.6
     ],
     [
      350.0,
      3.1
     ]
    ],
    "150": [
     [
      38.0,
      18.4
     ],
     [
      50.0,
      18.4
     ],
     [
      100.0,
      17.3
     ],
     [
      150.0,
      15.8
     ],
     [
      200.0,
      13.8
     ],
     [
      250.0,
      12.1
     ],
     [
      300.0,
      10.2
     ],
     [
      325.0,
      9.3
     ],
     [
      350.0,
      8.4
     ],
     [
      375.0,
      7.4
     ],
     [
      400.0,
      6.5
     ],
     [
      425.0,
      5.5
     ],
     [
      450.0,
      4.6
     ],
     [
      475.0,
      3.7
     ],
     [
      500.0,
      2.8
     ],
     [
      538.0,
      1.4
     ]
    ],
    "300": [
     [
      38.0,
      48.0
     ],
     [
      50.0,
      48.0
     ],
     [
      100.0,
      45.3
     ],
     [
      150.0,
      44.0
     ],
     [
      200.0,
      42.6
     ],
     [
      250.0,
      40.7
     ],
     [
      300.0,
      38.7
     ],
     [
      325.0,
      37.6
     ],
     [
      350.0,
      36.4
     ],
     [
      375.0,
      35.0
     ],
     [
      400.0,
      32.6
     ],
     [
      425.0,
      27.3
     ],
     [
      450.0,
      21.7
     ],
     [
      475.0,
      15.5
     ],
     [
      500.0,
      10.9
     ],
     [
      538.0,
      5.8
     ]
    ],
    "400": [
     [
      38.0,
      64.0
     ],
     [
      50.0,
      64.0
     ],
     [
      100.0,
      60.3
     ],
     [
      150.0,
      58.7
     ],
     [
      200.0,
      56.8
     ],
     [
      250.0,
      54.3
     ],
     [
      300.0,
      51.6
     ],
     [
      325.0,
      50.2
     ],
     [
      350.0,
      48.5
     ],
     [
      375.0,
      46.6
     ],
     [
      400.0,
      43.4
     ],
     [
      425.0,
      36.4
     ],
     [
      450.0,
      28.9
     ],
     [
      475.0,
      20.7
     ],
     [
      500.0,
      14.5
     ],
     [
      538.0,
      7.7
     ]
    ],
    "600": [
     [
      38.0,
      96.0
     ],
     [
      50.0,
      96.0
     ],
     [
      100.0,
      90.5
     ],
     [
      150.0,
      88.0
     ],
     [
      200.0,
      85.2
     ],
     [
      250.0,
      81.5
     ],
     [
      300.0,
      77.3
     ],
     [
      325.0,
      75.3
     ],
     [
      350.0,
      72.8
     ],
     [
      375.0,
      69.9
     ],
     [
      400.0,
      65.1
     ],
     [
      425.0,
      54.6
     ],
     [
      450.0,
      43.3
     ],
     [
      475.0,
      31.1
     ],
     [
      500.0,
      22.7
     ],
     [
      538.0,
      11.6
     ]
    ],
    "900": [
     [
      38.0,
      144.0
     ],
     [
      50.0,
      144.0
     ],
     [
      100.0,
      135.8
     ],
     [
      150.0,
      132.1
     ],
     [
      200.0,
      127.7
     ],
     [
      250.0,
      122.2
     ],
     [
      300.0,
      116.0
     ],
     [
      325.0,
      112.9
     ],
     [
      350.0,
      109.2
     ],
     [
      375.0,
      104.9
     ],
     [
      400.0,
      97.7
     ],
     [
      425.0,
      81.9
     ],
     [
      450.0,
      65.0
     ],
     [
      475.0,
      46.6
     ],
     [
      500.0,
      32.6
     ],
     [
      538.0,
      17.4
     ]
    ]
   },
   "notes": "NOTES: | (1)    Not to be used over 371°C. | (2)    Upon prolonged exposure to temperatures above 427°C, the carbide phase of steel may be converted to graphite. Permissible, but not | recommended for prolonged use above 427°C. | (3)    Upon prolonged exposure to temperatures above 470°C, the carbide phase of carbon-molybdenum steel may be converted to graphite. | Permissible, but not recommended for prolonged use above 470°C. | (4)    Use normalized and tempered material only. | (5)    The deliberate addition of any element not listed in ASTM A217, Table 1 is prohibited, except that calcium (Ca) and manganese (Mn) may be | added for deoxidation. | (6)    See para. 2.5.3 for guidance on determining minimum temperatures."
  },
  {
   "group": "1.4",
   "description": "C–Si C–Mn–Si",
   "specs": [
    "A350 Gr. LF1 Cl. 1",
    "A515 Gr. 60",
    "A516 Gr. 60"
   ],
   "max_temp_C": 538.0,
   "rating_table": "Table 6",
   "first_row_label": "min. to 38 [Note (2)]",
   "ratings": {
    "75": [
     [
      38.0,
      8.2
     ],
     [
      50.0,
      8.0
     ],
     [
      100.0,
      7.4
     ],
     [
      150.0,
      7.2
     ],
     [
      200.0,
      6.9
     ],
     [
      250.0,
      6.0
     ],
     [
      300.0,
      5.1
     ],
     [
      325.0,
      4.6
     ],
     [
      350.0,
      3.1
     ]
    ],
    "150": [
     [
      38.0,
      16.3
     ],
     [
      50.0,
      15.9
     ],
     [
      100.0,
      14.9
     ],
     [
      150.0,
      14.4
     ],
     [
      200.0,
      13.8
     ],
     [
      250.0,
      12.1
     ],
     [
      300.0,
      10.2
     ],
     [
      325.0,
      9.3
     ],
     [
      350.0,
      8.4
     ],
     [
      375.0,
      7.4
     ],
     [
      400.0,
      6.5
     ],
     [
      425.0,
      5.5
     ],
     [
      450.0,
      4.6
     ],
     [
      475.0,
      3.7
     ],
     [
      500.0,
      2.8
     ],
     [
      538.0,
      1.4
     ]
    ],
    "300": [
     [
      38.0,
      42.6
     ],
     [
      50.0,
      41.6
     ],
     [
      100.0,
      38.9
     ],
     [
      150.0,
      37.6
     ],
     [
      200.0,
      36.4
     ],
     [
      250.0,
      35.0
     ],
     [
      300.0,
      33.1
     ],
     [
      325.0,
      32.3
     ],
     [
      350.0,
      31.3
     ],
     [
      375.0,
      30.4
     ],
     [
      400.0,
      29.4
     ],
     [
      425.0,
      25.8
     ],
     [
      450.0,
      21.4
     ],
     [
      475.0,
      13.4
     ],
     [
      500.0,
      10.3
     ],
     [
      538.0,
      5.9
     ]
    ],
    "400": [
     [
      38.0,
      56.8
     ],
     [
      50.0,
      55.5
     ],
     [
      100.0,
      51.8
     ],
     [
      150.0,
      50.2
     ],
     [
      200.0,
      48.5
     ],
     [
      250.0,
      46.6
     ],
     [
      300.0,
      44.2
     ],
     [
      325.0,
      43.1
     ],
     [
      350.0,
      41.7
     ],
     [
      375.0,
      40.6
     ],
     [
      400.0,
      39.2
     ],
     [
      425.0,
      34.4
     ],
     [
      450.0,
      28.6
     ],
     [
      475.0,
      17.9
     ],
     [
      500.0,
      13.8
     ],
     [
      538.0,
      7.8
     ]
    ],
    "600": [
     [
      38.0,
      85.2
     ],
     [
      50.0,
      83.2
     ],
     [
      100.0,
      77.8
     ],
     [
      150.0,
      75.3
     ],
     [
      200.0,
      72.8
     ],
     [
      250.0,
      69.9
     ],
     [
      300.0,
      66.2
     ],
     [
      325.0,
      64.6
     ],
     [
      350.0,
      62.5
     ],
     [
      375.0,
      60.9
     ],
     [
      400.0,
      58.8
     ],
     [
      425.0,
      51.6
     ],
     [
      450.0,
      42.9
     ],
     [
      475.0,
      26.9
     ],
     [
      500.0,
      20.6
     ],
     [
      538.0,
      11.7
     ]
    ],
    "900": [
     [
      38.0,
      127.7
     ],
     [
      50.0,
      124.8
     ],
     [
      100.0,
      116.6
     ],
     [
      150.0,
      112.9
     ],
     [
      200.0,
      109.2
     ],
     [
      250.0,
      104.9
     ],
     [
      300.0,
      99.4
     ],
     [
      325.0,
      96.9
     ],
     [
      350.0,
      93.8
     ],
     [
      375.0,
      91.3
     ],
     [
      400.0,
      88.3
     ],
     [
      425.0,
      77.5
     ],
     [
      450.0,
      64.4
     ],
     [
      475.0,
      40.3
     ],
     [
      500.0,
      31.0
     ],
     [
      538.0,
      17.6
     ]
    ]
   },
   "notes": "NOTES: | (1)    Upon prolonged exposure to temperatures above 427°C, the carbide phase of steel may be converted to graphite. Permissible, but not | recommended for prolonged use above 427°C. | (2)    See para. 2.5.3 for guidance on determining minimum temperatures."
  },
  {
   "group": "1.5",
   "description": "C–1/2Mo C–1/2Mo",
   "specs": [
    "A182 Gr. F1",
    "A204 Gr. A",
    "A204 Gr. B"
   ],
   "max_temp_C": 538.0,
   "rating_table": "Table 7",
   "first_row_label": "min. to 38 [Note (2)]",
   "ratings": {
    "75": [
     [
      38.0,
      9.2
     ],
     [
      50.0,
      9.2
     ],
     [
      100.0,
      8.8
     ],
     [
      150.0,
      7.9
     ],
     [
      200.0,
      6.9
     ],
     [
      250.0,
      6.0
     ],
     [
      300.0,
      5.1
     ],
     [
      325.0,
      4.6
     ],
     [
      350.0,
      3.1
     ]
    ],
    "150": [
     [
      38.0,
      18.4
     ],
     [
      50.0,
      18.4
     ],
     [
      100.0,
      17.7
     ],
     [
      150.0,
      15.8
     ],
     [
      200.0,
      13.8
     ],
     [
      250.0,
      12.1
     ],
     [
      300.0,
      10.2
     ],
     [
      325.0,
      9.3
     ],
     [
      350.0,
      8.4
     ],
     [
      375.0,
      7.4
     ],
     [
      400.0,
      6.5
     ],
     [
      425.0,
      5.5
     ],
     [
      450.0,
      4.6
     ],
     [
      475.0,
      3.7
     ],
     [
      500.0,
      2.8
     ],
     [
      538.0,
      1.4
     ]
    ],
    "300": [
     [
      38.0,
      48.0
     ],
     [
      50.0,
      48.0
     ],
     [
      100.0,
      48.0
     ],
     [
      150.0,
      47.3
     ],
     [
      200.0,
      45.9
     ],
     [
      250.0,
      44.4
     ],
     [
      300.0,
      43.2
     ],
     [
      325.0,
      42.6
     ],
     [
      350.0,
      41.9
     ],
     [
      375.0,
      40.5
     ],
     [
      400.0,
      38.0
     ],
     [
      425.0,
      36.8
     ],
     [
      450.0,
      35.4
     ],
     [
      475.0,
      34.4
     ],
     [
      500.0,
      23.3
     ],
     [
      538.0,
      11.2
     ]
    ],
    "400": [
     [
      38.0,
      64.0
     ],
     [
      50.0,
      64.0
     ],
     [
      100.0,
      64.0
     ],
     [
      150.0,
      63.1
     ],
     [
      200.0,
      61.2
     ],
     [
      250.0,
      59.2
     ],
     [
      300.0,
      57.6
     ],
     [
      325.0,
      56.8
     ],
     [
      350.0,
      55.8
     ],
     [
      375.0,
      53.9
     ],
     [
      400.0,
      50.7
     ],
     [
      425.0,
      48.9
     ],
     [
      450.0,
      47.3
     ],
     [
      475.0,
      45.9
     ],
     [
      500.0,
      31.1
     ],
     [
      538.0,
      14.9
     ]
    ],
    "600": [
     [
      38.0,
      96.0
     ],
     [
      50.0,
      96.0
     ],
     [
      100.0,
      96.0
     ],
     [
      150.0,
      94.6
     ],
     [
      200.0,
      91.7
     ],
     [
      250.0,
      88.9
     ],
     [
      300.0,
      86.4
     ],
     [
      325.0,
      85.2
     ],
     [
      350.0,
      83.6
     ],
     [
      375.0,
      80.7
     ],
     [
      400.0,
      76.2
     ],
     [
      425.0,
      73.2
     ],
     [
      450.0,
      71.1
     ],
     [
      475.0,
      68.8
     ],
     [
      500.0,
      46.7
     ],
     [
      538.0,
      22.4
     ]
    ],
    "900": [
     [
      38.0,
      144.0
     ],
     [
      50.0,
      144.0
     ],
     [
      100.0,
      144.0
     ],
     [
      150.0,
      141.9
     ],
     [
      200.0,
      137.6
     ],
     [
      250.0,
      133.3
     ],
     [
      300.0,
      129.6
     ],
     [
      325.0,
      127.7
     ],
     [
      350.0,
      125.5
     ],
     [
      375.0,
      121.2
     ],
     [
      400.0,
      114.2
     ],
     [
      425.0,
      109.8
     ],
     [
      450.0,
      106.5
     ],
     [
      475.0,
      103.2
     ],
     [
      500.0,
      70.0
     ],
     [
      538.0,
      33.5
     ]
    ]
   },
   "notes": "NOTES: | (1)    Upon prolonged exposure to temperatures above 470°C, the carbide phase of carbon-molybdenum steel may be converted to graphite. | Permissible, but not recommended for prolonged use above 470°C. | (2)    See para. 2.5.3 for guidance on determining minimum temperatures."
  },
  {
   "group": "1.7",
   "description": "1/2Cr–1/2Mo Ni–1/2Cr–1/2Mo 3/4Ni–3/4Cr–1Mo",
   "specs": [
    "A182 Gr. F2",
    "A217 Gr. WC4",
    "A217 Gr. WC5"
   ],
   "max_temp_C": 593.0,
   "rating_table": "Table 8",
   "first_row_label": "min. to 38 [Note (4)]",
   "ratings": {
    "75": [
     [
      38.0,
      9.9
     ],
     [
      50.0,
      9.8
     ],
     [
      100.0,
      8.8
     ],
     [
      150.0,
      7.9
     ],
     [
      200.0,
      6.9
     ],
     [
      250.0,
      6.0
     ],
     [
      300.0,
      5.1
     ],
     [
      325.0,
      4.6
     ],
     [
      350.0,
      3.1
     ]
    ],
    "150": [
     [
      38.0,
      19.8
     ],
     [
      50.0,
      19.5
     ],
     [
      100.0,
      17.7
     ],
     [
      150.0,
      15.8
     ],
     [
      200.0,
      13.8
     ],
     [
      250.0,
      12.1
     ],
     [
      300.0,
      10.2
     ],
     [
      325.0,
      9.3
     ],
     [
      350.0,
      8.4
     ],
     [
      375.0,
      7.4
     ],
     [
      400.0,
      6.5
     ],
     [
      425.0,
      5.5
     ],
     [
      450.0,
      4.6
     ],
     [
      475.0,
      3.7
     ],
     [
      500.0,
      2.8
     ],
     [
      538.0,
      1.4
     ]
    ],
    "300": [
     [
      38.0,
      51.7
     ],
     [
      50.0,
      51.7
     ],
     [
      100.0,
      51.5
     ],
     [
      150.0,
      50.3
     ],
     [
      200.0,
      48.6
     ],
     [
      250.0,
      46.3
     ],
     [
      300.0,
      45.0
     ],
     [
      325.0,
      43.3
     ],
     [
      350.0,
      41.9
     ],
     [
      375.0,
      40.5
     ],
     [
      400.0,
      38.0
     ],
     [
      425.0,
      36.8
     ],
     [
      450.0,
      35.4
     ],
     [
      475.0,
      34.4
     ],
     [
      500.0,
      26.3
     ],
     [
      538.0,
      13.4
     ],
     [
      550.0,
      13.4
     ],
     [
      575.0,
      9.4
     ],
     [
      593.0,
      6.7
     ]
    ],
    "400": [
     [
      38.0,
      68.9
     ],
     [
      50.0,
      68.9
     ],
     [
      100.0,
      68.7
     ],
     [
      150.0,
      67.0
     ],
     [
      200.0,
      64.8
     ],
     [
      250.0,
      61.8
     ],
     [
      300.0,
      60.0
     ],
     [
      325.0,
      57.6
     ],
     [
      350.0,
      55.8
     ],
     [
      375.0,
      53.9
     ],
     [
      400.0,
      50.7
     ],
     [
      425.0,
      48.9
     ],
     [
      450.0,
      47.3
     ],
     [
      475.0,
      45.9
     ],
     [
      500.0,
      35.0
     ],
     [
      538.0,
      17.8
     ],
     [
      550.0,
      17.8
     ],
     [
      575.0,
      12.5
     ],
     [
      593.0,
      8.9
     ]
    ],
    "600": [
     [
      38.0,
      103.4
     ],
     [
      50.0,
      103.4
     ],
     [
      100.0,
      103.0
     ],
     [
      150.0,
      100.3
     ],
     [
      200.0,
      97.2
     ],
     [
      250.0,
      92.7
     ],
     [
      300.0,
      90.0
     ],
     [
      325.0,
      86.3
     ],
     [
      350.0,
      83.6
     ],
     [
      375.0,
      80.7
     ],
     [
      400.0,
      76.2
     ],
     [
      425.0,
      73.2
     ],
     [
      450.0,
      71.1
     ],
     [
      475.0,
      68.8
     ],
     [
      500.0,
      52.5
     ],
     [
      538.0,
      26.7
     ],
     [
      550.0,
      26.7
     ],
     [
      575.0,
      18.8
     ],
     [
      593.0,
      13.3
     ]
    ],
    "900": [
     [
      38.0,
      155.1
     ],
     [
      50.0,
      155.1
     ],
     [
      100.0,
      154.6
     ],
     [
      150.0,
      150.6
     ],
     [
      200.0,
      145.8
     ],
     [
      250.0,
      139.0
     ],
     [
      300.0,
      135.0
     ],
     [
      325.0,
      129.6
     ],
     [
      350.0,
      125.5
     ],
     [
      375.0,
      121.2
     ],
     [
      400.0,
      114.2
     ],
     [
      425.0,
      109.8
     ],
     [
      450.0,
      106.5
     ],
     [
      475.0,
      103.2
     ],
     [
      500.0,
      78.8
     ],
     [
      538.0,
      40.1
     ],
     [
      550.0,
      40.1
     ],
     [
      575.0,
      28.2
     ],
     [
      593.0,
      20.0
     ]
    ]
   },
   "notes": "NOTES: | (1)    Not to be used over 538°C. | (2)    Use normalized and tempered material only. | (3)    The deliberate addition of any element not listed in ASTM A217, Table 1 is prohibited, except that calcium (Ca) and manganese (Mn) may be | added for deoxidation. | (4)    See para. 2.5.3 for guidance on determining minimum temperatures."
  },
  {
   "group": "1.9",
   "description": "11/4Cr–1/2Mo 11/4Cr–1/2Mo–Si",
   "specs": [
    "A182 Gr. F11 Cl. 2",
    "A217 Gr. WC6",
    "A387 Gr. 11 Cl. 2"
   ],
   "max_temp_C": 649.0,
   "rating_table": "Table 9",
   "first_row_label": "min. to 38 [Note (5)]",
   "ratings": {
    "75": [
     [
      38.0,
      9.9
     ],
     [
      50.0,
      9.8
     ],
     [
      100.0,
      8.8
     ],
     [
      150.0,
      7.9
     ],
     [
      200.0,
      6.9
     ],
     [
      250.0,
      6.0
     ],
     [
      300.0,
      5.1
     ],
     [
      325.0,
      4.6
     ],
     [
      350.0,
      3.1
     ]
    ],
    "150": [
     [
      38.0,
      19.8
     ],
     [
      50.0,
      19.5
     ],
     [
      100.0,
      17.7
     ],
     [
      150.0,
      15.8
     ],
     [
      200.0,
      13.8
     ],
     [
      250.0,
      12.1
     ],
     [
      300.0,
      10.2
     ],
     [
      325.0,
      9.3
     ],
     [
      350.0,
      8.4
     ],
     [
      375.0,
      7.4
     ],
     [
      400.0,
      6.5
     ],
     [
      425.0,
      5.5
     ],
     [
      450.0,
      4.6
     ],
     [
      475.0,
      3.7
     ],
     [
      500.0,
      2.8
     ],
     [
      538.0,
      1.4
     ]
    ],
    "300": [
     [
      38.0,
      51.7
     ],
     [
      50.0,
      51.7
     ],
     [
      100.0,
      51.5
     ],
     [
      150.0,
      49.8
     ],
     [
      200.0,
      47.9
     ],
     [
      250.0,
      46.3
     ],
     [
      300.0,
      45.0
     ],
     [
      325.0,
      43.3
     ],
     [
      350.0,
      41.9
     ],
     [
      375.0,
      40.5
     ],
     [
      400.0,
      38.0
     ],
     [
      425.0,
      36.8
     ],
     [
      450.0,
      35.4
     ],
     [
      475.0,
      34.4
     ],
     [
      500.0,
      25.0
     ],
     [
      538.0,
      15.1
     ],
     [
      550.0,
      12.4
     ],
     [
      575.0,
      8.6
     ],
     [
      600.0,
      6.0
     ],
     [
      625.0,
      4.3
     ],
     [
      649.0,
      2.8
     ]
    ],
    "400": [
     [
      38.0,
      68.9
     ],
     [
      50.0,
      68.9
     ],
     [
      100.0,
      68.6
     ],
     [
      150.0,
      66.4
     ],
     [
      200.0,
      63.9
     ],
     [
      250.0,
      61.7
     ],
     [
      300.0,
      60.0
     ],
     [
      325.0,
      57.6
     ],
     [
      350.0,
      55.8
     ],
     [
      375.0,
      53.9
     ],
     [
      400.0,
      50.7
     ],
     [
      425.0,
      48.9
     ],
     [
      450.0,
      47.3
     ],
     [
      475.0,
      45.9
     ],
     [
      500.0,
      33.3
     ],
     [
      538.0,
      20.1
     ],
     [
      550.0,
      16.6
     ],
     [
      575.0,
      11.5
     ],
     [
      600.0,
      8.0
     ],
     [
      625.0,
      5.7
     ],
     [
      649.0,
      3.8
     ]
    ],
    "600": [
     [
      38.0,
      103.4
     ],
     [
      50.0,
      103.4
     ],
     [
      100.0,
      103.0
     ],
     [
      150.0,
      99.6
     ],
     [
      200.0,
      95.9
     ],
     [
      250.0,
      92.6
     ],
     [
      300.0,
      90.0
     ],
     [
      325.0,
      86.3
     ],
     [
      350.0,
      83.6
     ],
     [
      375.0,
      80.7
     ],
     [
      400.0,
      76.2
     ],
     [
      425.0,
      73.2
     ],
     [
      450.0,
      71.1
     ],
     [
      475.0,
      68.8
     ],
     [
      500.0,
      50.0
     ],
     [
      538.0,
      30.1
     ],
     [
      550.0,
      24.9
     ],
     [
      575.0,
      17.3
     ],
     [
      600.0,
      12.1
     ],
     [
      625.0,
      8.5
     ],
     [
      649.0,
      5.7
     ]
    ],
    "900": [
     [
      38.0,
      155.1
     ],
     [
      50.0,
      155.1
     ],
     [
      100.0,
      154.6
     ],
     [
      150.0,
      149.3
     ],
     [
      200.0,
      143.8
     ],
     [
      250.0,
      138.9
     ],
     [
      300.0,
      135.0
     ],
     [
      325.0,
      129.6
     ],
     [
      350.0,
      125.5
     ],
     [
      375.0,
      121.2
     ],
     [
      400.0,
      114.2
     ],
     [
      425.0,
      109.8
     ],
     [
      450.0,
      106.5
     ],
     [
      475.0,
      103.2
     ],
     [
      500.0,
      75.0
     ],
     [
      538.0,
      45.2
     ],
     [
      550.0,
      37.3
     ],
     [
      575.0,
      25.9
     ],
     [
      600.0,
      18.1
     ],
     [
      625.0,
      12.8
     ],
     [
      649.0,
      8.5
     ]
    ]
   },
   "notes": "NOTES: | (1)    Use normalized and tempered material only. | (2)    Not to be used over 593°C. | (3)    The deliberate addition of any element not listed in ASTM A217, Table 1 is prohibited, except that calcium (Ca) and manganese (Mn) may be | added for deoxidation. | (4)    Permissible, but not recommended for prolonged use above 595°C. | (5)    See para. 2.5.3 for guidance on determining minimum temperatures."
  },
  {
   "group": "1.10",
   "description": "21/4Cr–1Mo",
   "specs": [
    "A182 Gr. F22 Cl. 3",
    "A217 Gr. WC9",
    "A387 Gr. 22 Cl. 2"
   ],
   "max_temp_C": 649.0,
   "rating_table": "Table 10",
   "first_row_label": "min. to 38 [Note (4)]",
   "ratings": {
    "75": [
     [
      38.0,
      9.9
     ],
     [
      50.0,
      9.8
     ],
     [
      100.0,
      8.8
     ],
     [
      150.0,
      7.9
     ],
     [
      200.0,
      6.9
     ],
     [
      250.0,
      6.0
     ],
     [
      300.0,
      5.1
     ],
     [
      325.0,
      4.6
     ],
     [
      350.0,
      3.1
     ],
     [
      375.0,
      0.0
     ]
    ],
    "150": [
     [
      38.0,
      19.8
     ],
     [
      50.0,
      19.5
     ],
     [
      100.0,
      17.7
     ],
     [
      150.0,
      15.8
     ],
     [
      200.0,
      13.8
     ],
     [
      250.0,
      12.1
     ],
     [
      300.0,
      10.2
     ],
     [
      325.0,
      9.3
     ],
     [
      350.0,
      8.4
     ],
     [
      375.0,
      7.4
     ],
     [
      400.0,
      6.5
     ],
     [
      425.0,
      5.5
     ],
     [
      450.0,
      4.6
     ],
     [
      475.0,
      3.7
     ],
     [
      500.0,
      2.8
     ],
     [
      538.0,
      1.4
     ]
    ],
    "300": [
     [
      38.0,
      51.7
     ],
     [
      50.0,
      51.7
     ],
     [
      100.0,
      51.5
     ],
     [
      150.0,
      50.3
     ],
     [
      200.0,
      48.6
     ],
     [
      250.0,
      46.3
     ],
     [
      300.0,
      45.0
     ],
     [
      325.0,
      43.3
     ],
     [
      350.0,
      41.9
     ],
     [
      375.0,
      40.5
     ],
     [
      400.0,
      38.0
     ],
     [
      425.0,
      36.8
     ],
     [
      450.0,
      35.4
     ],
     [
      475.0,
      34.4
     ],
     [
      500.0,
      30.7
     ],
     [
      538.0,
      18.6
     ],
     [
      550.0,
      15.4
     ],
     [
      575.0,
      10.3
     ],
     [
      600.0,
      6.8
     ],
     [
      625.0,
      4.4
     ],
     [
      649.0,
      2.8
     ]
    ],
    "400": [
     [
      38.0,
      68.9
     ],
     [
      50.0,
      68.9
     ],
     [
      100.0,
      68.7
     ],
     [
      150.0,
      67.0
     ],
     [
      200.0,
      64.8
     ],
     [
      250.0,
      61.8
     ],
     [
      300.0,
      60.0
     ],
     [
      325.0,
      57.6
     ],
     [
      350.0,
      55.8
     ],
     [
      375.0,
      53.9
     ],
     [
      400.0,
      50.7
     ],
     [
      425.0,
      48.9
     ],
     [
      450.0,
      47.3
     ],
     [
      475.0,
      45.9
     ],
     [
      500.0,
      40.9
     ],
     [
      538.0,
      24.7
     ],
     [
      550.0,
      20.5
     ],
     [
      575.0,
      13.8
     ],
     [
      600.0,
      9.0
     ],
     [
      625.0,
      5.9
     ],
     [
      649.0,
      3.8
     ]
    ],
    "600": [
     [
      38.0,
      103.4
     ],
     [
      50.0,
      103.4
     ],
     [
      100.0,
      103.0
     ],
     [
      150.0,
      100.3
     ],
     [
      200.0,
      97.2
     ],
     [
      250.0,
      92.7
     ],
     [
      300.0,
      90.0
     ],
     [
      325.0,
      86.3
     ],
     [
      350.0,
      83.6
     ],
     [
      375.0,
      80.7
     ],
     [
      400.0,
      76.2
     ],
     [
      425.0,
      73.2
     ],
     [
      450.0,
      71.1
     ],
     [
      475.0,
      68.8
     ],
     [
      500.0,
      61.3
     ],
     [
      538.0,
      37.1
     ],
     [
      550.0,
      30.8
     ],
     [
      575.0,
      20.6
     ],
     [
      600.0,
      13.5
     ],
     [
      625.0,
      8.8
     ],
     [
      649.0,
      5.7
     ]
    ],
    "900": [
     [
      38.0,
      155.1
     ],
     [
      50.0,
      155.1
     ],
     [
      100.0,
      154.6
     ],
     [
      150.0,
      150.6
     ],
     [
      200.0,
      145.8
     ],
     [
      250.0,
      139.0
     ],
     [
      300.0,
      135.0
     ],
     [
      325.0,
      129.6
     ],
     [
      350.0,
      125.5
     ],
     [
      375.0,
      121.2
     ],
     [
      400.0,
      114.2
     ],
     [
      425.0,
      109.8
     ],
     [
      450.0,
      106.5
     ],
     [
      475.0,
      103.2
     ],
     [
      500.0,
      92.0
     ],
     [
      538.0,
      55.7
     ],
     [
      550.0,
      46.2
     ],
     [
      575.0,
      31.0
     ],
     [
      600.0,
      20.3
     ],
     [
      625.0,
      13.3
     ],
     [
      649.0,
      8.5
     ]
    ]
   },
   "notes": "NOTES: | (1)    Permissible, but not recommended for prolonged use above 595°C. | (2)    Use normalized and tempered material only. | (3)    The deliberate addition of any element not listed in ASTM A217, Table 1 is prohibited, except that calcium (Ca) and manganese (Mn) may be | added for deoxidation. | (4)    See para. 2.5.3 for guidance on determining minimum temperatures."
  },
  {
   "group": "1.11",
   "description": "3Cr–1Mo C–1/2Mo",
   "specs": [
    "A182 F21",
    "A387 Gr. 21 Cl 2",
    "A240 Gr. C"
   ],
   "max_temp_C": 649.0,
   "rating_table": "Table 11",
   "first_row_label": "min. to 38 [Note (3)]",
   "ratings": {
    "75": [
     [
      38.0,
      10.0
     ],
     [
      50.0,
      9.8
     ],
     [
      100.0,
      8.8
     ],
     [
      150.0,
      7.9
     ],
     [
      200.0,
      6.9
     ],
     [
      250.0,
      6.0
     ],
     [
      300.0,
      5.1
     ],
     [
      325.0,
      4.6
     ],
     [
      350.0,
      3.1
     ],
     [
      375.0,
      0.0
     ]
    ],
    "150": [
     [
      38.0,
      20.0
     ],
     [
      50.0,
      19.5
     ],
     [
      100.0,
      17.7
     ],
     [
      150.0,
      15.8
     ],
     [
      200.0,
      13.8
     ],
     [
      250.0,
      12.1
     ],
     [
      300.0,
      10.2
     ],
     [
      325.0,
      9.3
     ],
     [
      350.0,
      8.4
     ],
     [
      375.0,
      7.4
     ],
     [
      400.0,
      6.5
     ],
     [
      425.0,
      5.5
     ],
     [
      450.0,
      4.6
     ],
     [
      475.0,
      3.7
     ],
     [
      500.0,
      2.8
     ],
     [
      538.0,
      1.4
     ]
    ],
    "300": [
     [
      38.0,
      51.7
     ],
     [
      50.0,
      51.7
     ],
     [
      100.0,
      51.5
     ],
     [
      150.0,
      50.3
     ],
     [
      200.0,
      48.6
     ],
     [
      250.0,
      46.3
     ],
     [
      300.0,
      45.0
     ],
     [
      325.0,
      43.3
     ],
     [
      350.0,
      41.9
     ],
     [
      375.0,
      40.5
     ],
     [
      400.0,
      38.0
     ],
     [
      425.0,
      36.8
     ],
     [
      450.0,
      35.4
     ],
     [
      475.0,
      34.3
     ],
     [
      500.0,
      23.0
     ],
     [
      538.0,
      11.2
     ],
     [
      550.0,
      11.2
     ],
     [
      575.0,
      10.1
     ],
     [
      600.0,
      7.0
     ],
     [
      625.0,
      5.4
     ],
     [
      649.0,
      3.1
     ]
    ],
    "400": [
     [
      38.0,
      68.9
     ],
     [
      50.0,
      68.9
     ],
     [
      100.0,
      68.7
     ],
     [
      150.0,
      67.0
     ],
     [
      200.0,
      64.8
     ],
     [
      250.0,
      61.8
     ],
     [
      300.0,
      60.0
     ],
     [
      325.0,
      57.6
     ],
     [
      350.0,
      55.8
     ],
     [
      375.0,
      53.9
     ],
     [
      400.0,
      50.7
     ],
     [
      425.0,
      48.9
     ],
     [
      450.0,
      47.3
     ],
     [
      475.0,
      45.7
     ],
     [
